Repository: vv910/pvsk-gaia-repo

# PVSK Gaia Repository

This repository is a monorepo for PVSK Gaia knowledge packages.

## Layout

- `packages/`: one Gaia package per paper.
- `pvsk-gaia/`: cross-paper PVSK synthesis package.
- `sources/`: local parsed-paper source mirror, ignored by Git.
- `pyproject.toml`: root workspace definition for all packages.
- `uv.lock`: root workspace lock file, when uv is used.

## Package Data

Each paper package may include an `artifacts/` directory with parsed markdown,
figures, and a PDF symlink back to `/personal/ppt_data/PVSK发展历史`. The separate
`sources/` directory is a local mirror and is intentionally ignored.

# pvsk2013-gaia

> **Original work:** Julian Burschka, Norman Pellet, Soo-Jin Moon, Robin Humphry-Baker, Peng Gao, Mohammad K. Nazeeruddin & Michael Graetzel "Sequential deposition as a route to high-performance perovskite-sensitized solar cells." *Nature* 499, 316-319 (2013). [DOI: 10.1038/nature12340](https://doi.org/10.1038/nature12340)

<!-- badges:start -->
<!-- badges:end -->

## Overview

This paper introduces a sequential deposition method for fabricating perovskite solar cells, where PbI2 is first infiltrated into mesoporous TiO2 and then converted to CH3NH3PbI3 by exposure to methylammonium iodide. This two-step approach solves the critical problem of uncontrolled precipitation that plagued single-step deposition, enabling both higher efficiency and dramatically improved reproducibility.

The key results include: achieving 15% power conversion efficiency (certified at 14.14%), demonstrating near-unity quantum yield (APCE >90% across the visible spectrum), and showing promising stability with >80% PCE retention after 500 hours under continuous illumination. The mechanistic insight is that confining PbI2 to ~22 nm nanocrystals within the TiO2 pores enables rapid complete conversion within seconds, whereas bulk PbI2 on flat substrates converts incompletely even after 45 minutes.

> [!TIP]
> **Reasoning graph information gain: `2.2 bits`**
>
> Total mutual information between leaf premises and exported conclusions — measures how much the reasoning structure reduces uncertainty about the results.

### The sequential deposition method fundamentally improves perovskite morphology control (belief: 0.85)

The paper demonstrates that infiltrating PbI2 into nanometer-scale TiO2 pores before conversion produces a uniform perovskite morphology that is impossible to achieve with single-step deposition. Cross-sectional SEM confirms that PbI2 is completely contained within the nanopores with no crystals protruding from the surface, while the conversion occurs within seconds of exposure to methylammonium iodide solution.

The evidence chain is straightforward:
- **PbI2 completely contained in pores** (prior 0.90): Direct SEM observation shows no protruding crystals
- **Sequential method introduced** (prior 0.92): Clear description of the two-step procedure

These jointly support morphology control improvement. The inference is strong because both premises are direct experimental observations with minimal uncertainty.
*PbI2 is entirely contained within the nanopores of the TiO2 film, enabling controlled conversion.*

### The method delivers reproducible performance across device batches (belief: 0.84)

A batch of ten photovoltaic devices showed average PCE of 12.0% with standard deviation of only 0.5%, demonstrating that the sequential deposition method eliminates the wide performance variation characteristic of single-step deposition. This narrow spread indicates the method enables reproducible high performance.

### Near-unity quantum yield is achieved for charge carrier generation and collection (belief: 0.86)

The absorbed-photon-to-current conversion efficiency (APCE) exceeds 90% across the entire visible spectrum, indicating that nearly every photon absorbed by the perovskite contributes to collected charge carriers. The IPCE reaches peak values over 90% in the short-wavelength visible region, and the integrated photocurrent from the IPCE spectrum (18.4 mA/cm^2) matches the directly measured short-circuit current density.

File: packages/pvsk2013-gaia/.gaia/beliefs.json
{
  "beliefs": [
    {
      "belief": 0.6822229586243568,
      "knowledge_id": "github:pvsk2013::__conjunction_result_1d6eb49b",
      "label": "__conjunction_result_1d6eb49b"
    },
    {
      "belief": 0.6270454,
      "knowledge_id": "github:pvsk2013::__conjunction_result_30b87c51",
      "label": "__conjunction_result_30b87c51"
    },
    {
      "belief": 0.747504,
      "knowledge_id": "github:pvsk2013::__conjunction_result_53984d7d",
      "label": "__conjunction_result_53984d7d"
    },
    {
      "belief": 0.8273440000000001,
      "knowledge_id": "github:pvsk2013::__conjunction_result_598ba853",
      "label": "__conjunction_result_598ba853"
    },
    {
      "belief": 0.76529450951632,
      "knowledge_id": "github:pvsk2013::__conjunction_result_8486f6d2",
      "label": "__conjunction_result_8486f6d2"
    },
    {
      "belief": 0.8093800000000001,
      "knowledge_id": "github:pvsk2013::__conjunction_result_89e61118",
      "label": "__conjunction_result_89e61118"
    },
    {
      "belief": 0.6728535999999999,
      "knowledge_id": "github:pvsk2013::__conjunction_result_c5163eb7",
      "label": "__conjunction_result_c5163eb7"
    },
    {
      "belief": 0.6860272,
      "knowledge_id": "github:pvsk2013::__conjunction_result_f203a437",
      "label": "__conjunction_result_f203a437"
    },
    {
      "belief": 0.5,
      "knowledge_id": "github:pvsk2013::absorption_increase",
      "label": "absorption_increase"
    },
    {
      "belief": 0.9,
      "knowledge_id": "github:pvsk2013::apce_exceeds_90_percent",
      "label": "apce_exceeds_90_percent"
    },
    {
      "belief": 0.78,
      "knowledge_id": "github:pvsk2013::best_device_improvement_attributed",
      "label": "best_device_improvement_attributed"
    },
    {
      "belief": 0.88,
      "knowledge_id": "github:pvsk2013::best_device_modification",
      "label": "best_device_modification"
    },
    {
      "belief": 0.7738620582400001,
      "knowledge_id": "github:pvsk2013::best_device_performance",
      "label": "best_device_performance"
    },
    {
      "belief": 0.5,
      "knowledge_id": "github:pvsk2013::certified_efficiency",
      "label": "certified_efficiency"
    },
    {
      "belief": 0.5,
      "knowledge_id": "github:pvsk2013::color_change_observed",
      "label": "color_change_observed"
    },
    {
      "belief": 0.8509179576000001,
      "knowledge_id": "github:pvsk2013::control_improvement",
      "label": "control_improvement"
    },
    {
      "belief": 0.76596130641,
      "knowledge_id": "github:pvsk2013::conversion_facilitation",
      "label": "conversion_facilitation"
    },
    {
      "belief": 0.80217855176,
      "knowledge_id": "github:pvsk2013::conversion_rate_enhancement",
      "label": "conversion_rate_enhancement"
    },
    {
      "belief": 0.9,
      "knowledge_id": "github:pvsk2013::device_batch_statistics",
      "label": "device_batch_statistics"
    },
    {
      "belief": 0.789364867900521,
      "knowledge_id": "github:pvsk2013::efficiency_achieved",
      "label": "efficiency_achieved"
    },
    {
      "belief": 0.85,
      "knowledge_id": "github:pvsk2013::flat_substrate_incomplete_conversion",
      "label": "flat_substrate_incomplete_conversion"
    },
    {
      "belief": 0.5,
      "knowledge_id": "github:pvsk2013::future_potential",
      "label": "future_potential"
    },
    {
      "belief": 0.863492558,
      "knowledge_id": "github:pvsk2013::integrated_current_match",
      "label": "integrated_current_match"
    },
    {
      "belief": 0.5,
      "knowledge_id": "github:pvsk2013::ipce_onset",
      "label": "ipce_onset"
    },
    {
      "belief": 0.9,
      "knowledge_id": "github:pvsk2013::ipce_peak_value",
      "label": "ipce_peak_value"
    },
    {
      "belief": 0.9,
      "knowledge_id": "github:pvsk2013::layered_pbi2_structure",
      "label": "layered_pbi2_structure"
    },
    {
      "belief": 0.5,
      "knowledge_id": "github:pvsk2013::lhe_data",
      "label": "lhe_data"
    },
    {
      "belief": 0.5,
      "knowledge_id": "github:pvsk2013::nanomorphology_enforced",
      "label": "nanomorphology_enforced"
    },
    {
      "belief": 0.5,
      "knowledge_id": "github:pvsk2013::nanomorphology_enforcement",
      "label": "nanomorphology_enforcement"
    },
    {
      "belief": 0.85,
      "knowledge_id": "github:pvsk2013::no_photodegradation",
      "label": "no_photodegradation"
    },
    {
      "belief": 0.9,
      "knowledge_id": "github:pvsk2013::pbi2_complete_infiltration",
      "label": "pbi2_complete_infiltration"
    },
    {
      "belief": 0.88,
      "knowledge_id": "github:pvsk2013::pbi2_crystal_size",
      "label": "pbi2_crystal_size"
    },
    {
      "belief": 0.5,
      "knowledge_id": "github:pvsk2013::pbi2_tio2_orientation",
      "label": "pbi2_tio2_orientation"
    },
    {
      "belief": 0.8170538216,
      "knowledge_id": "github:pvsk2013::pce_decrease_mechanism",
      "label": "pce_decrease_mechanism"
    },
    {
      "belief": 0.5,
      "knowledge_id": "github:pvsk2013::performance_table",
      "label": "performance_table"
    },
    {
      "belief": 0.5,
      "knowledge_id": "github:pvsk2013::perovskite_pl_increase",
      "label": "perovskite_pl_increase"
    },
    {
      "belief": 0.9,
      "knowledge_id": "github:pvsk2013::perovskite_xrd_confirmed",
      "label": "perovskite_xrd_confirmed"
    },
    {
      "belief": 0.5,
      "knowledge_id": "github:pvsk2013::pl_quenching_pbi2",
      "label": "pl_quenching_pbi2"
    },
    {
      "belief": 0.5,
      "knowledge_id": "github:pvsk2013::prior_work_limitation",
      "label": "prior_work_limitation"
    },
    {
      "belief": 0.85,
      "knowledge_id": "github:pvsk2013::reaction_kinetics_enhancement",
      "label": "reaction_kinetics_enhancement"
    },
    {
      "belief": 0.5,
      "knowledge_id": "github:pvsk2013::record_efficiency",
      "label": "record_efficiency"
    },
    {
      "belief": 0.5,
      "knowledge_id": "github:pvsk2013::reproducibility_demonstrated",
      "label": "reproducibility_demonstrated"
    },
    {
      "belief": 0.8436937642237794,
      "knowledge_id": "github:pvsk2013::reproducibility_improvement",
      "label": "reproducibility_improvement"
    },
    {
      "belief": 0.92,
      "knowledge_id": "github:pvsk2013::sequential_deposition_introduced",
      "label": "sequential_deposition_introduced"
    },
    {
      "belief": 0.88,
      "knowledge_id": "github:pvsk2013::stability_result",
      "label": "stability_result"
    },
    {
      "belief": 0.82,
      "knowledge_id": "github:pvsk2013::thermodynamic_driving_force",
      "label": "thermodynamic_driving_force"
    },
    {
      "belief": 0.5,
      "knowledge_id": "github:pvsk2013::two_step_method_applicability",
      "label": "two_step_method_applicability"
    },
    {
      "belief": 0.5,
      "knowledge_id": "github:pvsk2013::typical_device_performance",
      "label": "typical_device_performance"
    }
  ],
  "diagnostics": {
    "belief_history": {
      "github:pvsk2013::__conjunction_result_1d6eb49b": [
        0.6822229586243568
      ],
      "github:pvsk2013::__conjunction_result_30b87c51": [
        0.6270454
      ],
      "github:pvsk2013::__conjunction_result_53984d7d": [
        0.747504
      ],
      "github:pvsk2013::__conjunction_result_598ba853": [
        0.8273440000000001
      ],
      "github:pvsk2013::__conjunction_result_8486f6d2": [
        0.76529450951632
      ],
      "github:pvsk2013::__conjunction_result_89e61118": [
        0.8093800000000001
      ],
      "github:pvsk2013::__conjunction_result_c5163eb7": [
        0.6728535999999999
      ],
      "github:pvsk2013::__conjunction_result_f203a437": [
        0.6860272
      ],
      "github:pvsk2013::absorption_increase": [
        0.5
      ],
      "github:pvsk2013::apce_exceeds_90_percent": [
        0.9
      ],
      "github:pvsk2013::best_device_improvement_attributed": [
        0.78
      ],
      "github:pvsk2013::best_device_modification": [
        0.88
      ],
      "github:pvsk2013::best_device_performance": [
        0.7738620582400001
      ],
      "github:pvsk2013::certified_efficiency": [
        0.5
      ],
      "github:pvsk2013::color_change_observed": [
        0.5
      ],
      "github:pvsk2013::control_improvement": [
        0.8509179576000001
      ],
      "github:pvsk2013::conversion_facilitation": [
        0.76596130641
      ],
      "github:pvsk2013::conversion_rate_enhancement": [
        0.80217855176
      ],
      "github:pvsk2013::device_batch_statistics": [
        0.9
      ],
      "github:pvsk2013::efficiency_achieved": [
        0.789364867900521
      ],
      "github:pvsk2013::flat_substrate_incomplete_conversion": [
        0.85
      ],
      "github:pvsk2013::future_potential": [
        0.5
      ],
      "github:pvsk2013::integrated_current_match": [
        0.863492558
      ],
      "github:pvsk2013::ipce_onset": [
        0.5
      ],
      "github:pvsk2013::ipce_peak_value": [
        0.9
      ],
      "github:pvsk2013::layered_pbi2_structure": [
        0.9
      ],
      "github:pvsk2013::lhe_data": [
        0.5
      ],
      "github:pvsk2013::nanomorphology_enforced": [
        0.5
      ],
      "github:pvsk2013::nanomorphology_enforcement": [
        0.5
      ],
      "github:pvsk2013::no_photodegradation": [
        0.85
      ],
      "github:pvsk2013::pbi2_complete_infiltration": [
        0.9
      ],
      "github:pvsk2013::pbi2_crystal_size": [
        0.88
      ],
      "github:pvsk2013::pbi2_tio2_orientation": [
        0.5
      ],
      "github:pvsk2013::pce_decrease_mechanism": [
        0.8170538216
      ],
      "github:pvsk2013::performance_table": [
        0.5
      ],
      "github:pvsk2013::perovskite_pl_increase": [
        0.5
      ],
      "github:pvsk2013::perovskite_xrd_confirmed": [
        0.9
      ],
      "github:pvsk2013::pl_quenching_pbi2": [
        0.5
      ],
      "github:pvsk2013::prior_work_limitation": [
        0.5
      ],
      "github:pvsk2013::reaction_kinetics_enhancement": [
        0.85
      ],
      "github:pvsk2013::record_efficiency": [
        0.5
      ],
      "github:pvsk2013::reproducibility_demonstrated": [
        0.5
      ],
      "github:pvsk2013::reproducibility_improvement": [
        0.8436937642237794
      ],
      "github:pvsk2013::sequential_deposition_introduced": [
        0.92
      ],
      "github:pvsk2013::stability_result": [
        0.88
      ],
      "github:pvsk2013::thermodynamic_driving_force": [
        0.82
      ],
      "github:pvsk2013::two_step_method_applicability": [
        0.5
      ],
      "github:pvsk2013::typical_device_performance": [
        0.5
      ]
    },
    "converged": true,
    "direction_changes": {},
    "iterations_run": 2,
    "max_change_at_stop": 0.0,
    "treewidth": 3
  },
  "gaia_lang_version": "0.4.4",
  "ir_hash": "sha256:db9577247055c945ea0795a25f096f7bfa7b47d532da43ce92f44cc580d27bf4"
}

File: packages/pvsk2013-gaia/.gaia/ir.json (part 1 of 2)
{
  "ir_hash": "sha256:db9577247055c945ea0795a25f096f7bfa7b47d532da43ce92f44cc580d27bf4",
  "knowledges": [
    {
      "content": "Solution-processable organic-inorganic hybrid perovskites have the general formula CH3NH3PbX3 where X = Cl, Br, or I, and have attracted attention as light-harvesting materials for mesoscopic solar cells [@Burschka2013].",
      "content_hash": "ff2744e64df16266a4d94a46ff5a300aa04e565f98553c98a8c170666ce87df2",
      "declaration_index": 0,
      "exported": true,
      "id": "github:pvsk2013::perovskite_definition",
      "label": "perovskite_definition",
      "metadata": {
        "gaia": {
          "provenance": {
            "cited_refs": [
              "Burschka2013"
            ]
          }
        }
      },
      "module": "motivation",
      "parameters": [],
      "title": "Perovskite material definition",
      "type": "setting"
    },
    {
      "content": "The single-step deposition of perovskite pigment onto mesoporous metal oxide films using a mixture of PbX2 and CH3NH3X in a common solvent produces large morphological variations, resulting in a wide spread of photovoltaic performance in the resulting devices [@Burschka2013].",
      "content_hash": "17169b562c07b2c90107b869aacaf389f5cbdadfa5eb2b4782cf3428536404e0",
      "declaration_index": 1,
      "exported": true,
      "id": "github:pvsk2013::prior_work_limitation",
      "label": "prior_work_limitation",
      "metadata": {
        "gaia": {
          "provenance": {
            "cited_refs": [
              "Burschka2013"
            ]
          }
        }
      },
      "module": "motivation",
      "parameters": [],
      "title": "Single-step deposition produces morphological variability",
      "type": "claim"
    },
    {
      "content": "A sequential deposition method is introduced for the formation of the perovskite pigment within the porous metal oxide film: PbI2 is first introduced from solution into a nanoporous titanium dioxide film and subsequently transformed into the perovskite by exposing it to a solution of CH3NH3I [@Burschka2013].",
      "content_hash": "dfb008d841da201e73df50b7641219975df7b20edef28e32834213214851d417",
      "declaration_index": 2,
      "exported": true,
      "id": "github:pvsk2013::sequential_deposition_introduced",
      "label": "sequential_deposition_introduced",
      "metadata": {
        "gaia": {
          "provenance": {
            "cited_refs": [
              "Burschka2013"
            ]
          }
        },
        "prior": 0.92,
        "prior_justification": "Core method clearly described in paper."
      },
      "module": "motivation",
      "parameters": [],
      "title": "Sequential deposition method introduced",
      "type": "claim"
    },
    {
      "content": "The sequential deposition method permits much better control over perovskite morphology than the previously employed single-step route [@Burschka2013].",
      "content_hash": "694cbd04c956505d06ddb88c725f408ee87f9731d6cfda3d7d120c9a257ba964",
      "declaration_index": 3,
      "exported": true,
      "id": "github:pvsk2013::control_improvement",
      "label": "control_improvement",
      "metadata": {
        "gaia": {
          "provenance": {
            "cited_refs": [
              "Burschka2013"
            ],
            "referenced_claims": [
              "prior_work_limitation"
            ]
          }
        }
      },
      "module": "motivation",
      "parameters": [],
      "title": "Sequential method improves morphology control",
      "type": "claim"
    },
    {
      "content": "Using the sequential deposition technique for solid-state mesoscopic solar cells, a power conversion efficiency of approximately 15% is achieved under standard AM1.5G test conditions [@Burschka2013].",
      "content_hash": "9724eee9e52189384b7b551c40ffc6ff3003d3110ad0a7d1eeb46bf92349177b",
      "declaration_index": 4,
      "exported": true,
      "id": "github:pvsk2013::efficiency_achieved",
      "label": "efficiency_achieved",
      "metadata": {
        "gaia": {
          "provenance": {
            "cited_refs": [
              "Burschka2013"
            ],
            "referenced_claims": [
              "certified_efficiency",
              "control_improvement",
              "conversion_rate_enhancement"
            ]
          }
        }
      },
      "module": "motivation",
      "parameters": [],
      "title": "15% efficiency achieved with sequential deposition",
      "type": "claim"
    },
    {
      "content": "The sequential deposition method greatly increases the reproducibility of photovoltaic performance compared to single-step deposition [@Burschka2013].",
      "content_hash": "1ca457b6cd002e494df1ccafca3624a05987bfa6338fd86565a65a5e261de9f8",
      "declaration_index": 5,
      "exported": true,
      "id": "github:pvsk2013::reproducibility_improvement",
      "label": "reproducibility_improvement",
      "metadata": {
        "gaia": {
          "provenance": {
            "cited_refs": [
              "Burschka2013"
            ],
            "referenced_claims": [
              "control_improvement",
              "device_batch_statistics"
            ]
          }
        }
      },
      "module": "motivation",
      "parameters": [],
      "title": "Sequential method improves reproducibility",
      "type": "claim"
    },
    {
      "content": "The photovoltaic device structure consists of: FTO-coated glass substrate (front contact), 30-40 nm TiO2 compact layer (aerosol spray pyrolysis), 350 nm mesoporous TiO2 layer (20-nm-sized anatase particles), perovskite infiltrant, spiro-MeOTAD hole-transporting material (HTM), and 80 nm Au back contact [@Burschka2013].",
      "content_hash": "cc617cff677cdbf5417e5545f2d3673c3c42ac194ec35b38e7c371e993799e74",
      "declaration_index": 0,
      "exported": true,
      "id": "github:pvsk2013::device_structure",
      "label": "device_structure",
      "metadata": {
        "gaia": {
          "provenance": {
            "cited_refs": [
              "Burschka2013"
            ]
          }
        }
      },
      "module": "s2_methods",
      "parameters": [],
      "title": "Device structure configuration",
      "type": "setting"
    },
    {
      "content": "Mesoporous TiO2 films composed of 20-nm-sized particles are deposited by spin coating at 5,000 rpm for 30 s using TiO2 paste (Dyesol 18NRT) diluted in ethanol (2:7 weight ratio), followed by drying at 125 C and annealing at 500 C for 15 min [@Burschka2013].",
      "content_hash": "059ee4898138ff81c3cb5a671d4698cea0c5a3cf05637b7afe032bde99124d4a",
      "declaration_index": 1,
      "exported": true,
      "id": "github:pvsk2013::mesoporous_tio2_deposition",
      "label": "mesoporous_tio2_deposition",
      "metadata": {
        "gaia": {
          "provenance": {
            "cited_refs": [
              "Burschka2013"
            ]
          }
        }
      },
      "module": "s2_methods",
      "parameters": [],
      "title": "Mesoporous TiO2 deposition protocol",
      "type": "setting"
    },
    {
      "content": "PbI2 is dissolved in N,N-dimethylformamide (DMF) at a concentration of 462 mg/ml (~1 M) under stirring at 70 C. The mesoporous TiO2 films are infiltrated by spin coating at 6,500 rpm for 90 s, then dried at 70 C for 30 min [@Burschka2013].",
      "content_hash": "b652d620b3ba0f631024f9b8b6ba558a63758c5801d1b7acacdb90868a1de164",
      "declaration_index": 2,
      "exported": true,
      "id": "github:pvsk2013::pbi2_infiltration",
      "label": "pbi2_infiltration",
      "metadata": {
        "gaia": {
          "provenance": {
            "cited_refs": [
              "Burschka2013"
            ]
          }
        }
      },
      "module": "s2_methods",
      "parameters": [],
      "title": "PbI2 infiltration protocol",
      "type": "setting"
    },
    {
      "content": "After PbI2 infiltration, films are dipped in a solution of CH3NH3I in 2-propanol (10 mg/ml) for 20 s, rinsed with 2-propanol, and dried at 70 C for 30 min to convert PbI2 to CH3NH3PbI3 perovskite [@Burschka2013].",
      "content_hash": "574541b7da21c823605f25214bee23d6cdb0c578dad2f099b3376d6db7aabbf5",
      "declaration_index": 3,
      "exported": true,
      "id": "github:pvsk2013::mai_conversion",
      "label": "mai_conversion",
      "metadata": {
        "gaia": {
          "provenance": {
            "cited_refs": [
              "Burschka2013"
            ]
          }
        }
      },
      "module": "s2_methods",
      "parameters": [],
      "title": "Methylammonium iodide conversion protocol",
      "type": "setting"
    },
    {
      "content": "The HTM is deposited by spin coating at 4,000 rpm for 30 s using a solution of spiro-MeOTAD (72.3 mg), 4-tert-butylpyridine (28.8 ul), lithium bis(trifluoromethylsulphonyl)imide (17.5 ul of 520 mg/ml in acetonitrile), and Co(III) dopant (29 ul of 300 mg/ml in acetonitrile) in 1 ml chlorobenzene [@Burschka2013].",
      "content_hash": "45c11c8fa33f4d2ef8baab01bab95974223a827e685fd80e13879712984c867f",
      "declaration_index": 4,
      "exported": true,
      "id": "github:pvsk2013::htm_deposition",
      "label": "htm_deposition",
      "metadata": {
        "gaia": {
          "provenance": {
            "cited_refs": [
              "Burschka2013"
            ]
          }
        }
      },
      "module": "s2_methods",
      "parameters": [],
      "title": "HTM spin-coating formulation",
      "type": "setting"
    },
    {
      "content": "For the best-performing devices (15% PCE), the PbI2 is spin-cast at 6,500 rpm for 5 s (instead of 90 s), and samples are pre-wetted by dipping in 2-propanol for 1-2 s before the CH3NH3I conversion step [@Burschka2013].",
      "content_hash": "473089dc63b40e93799ee02f73eca23571d1ff0d4d6d80e696e0cd61972534a2",
      "declaration_index": 5,
      "exported": true,
      "id": "github:pvsk2013::best_device_modification",
      "label": "best_device_modification",
      "metadata": {
        "gaia": {
          "provenance": {
            "cited_refs": [
              "Burschka2013"
            ]
          }
        },
        "prior": 0.88,
        "prior_justification": "Direct description of modified conditions: shorter spin-cast and pre-wetting."
      },
      "module": "s2_methods",
      "parameters": [],
      "title": "Modified conditions for best-performing devices",
      "type": "claim"
    },
    {
      "content": "Current-voltage characteristics are measured under simulated AM1.5G solar irradiation using a 450 W xenon lamp with Schott K113 Tempax sunlight filter. Light intensity is calibrated using a calibrated Si reference diode with KG-3 infrared cut-off filter. Devices are measured using a 0.285 cm^2 metal aperture [@Burschka2013].",
      "content_hash": "1919979d7fa3e180507d75cd4e24ad4588f252c86b5253cc45b1e8b58fcacbba",
      "declaration_index": 6,
      "exported": true,
      "id": "github:pvsk2013::j_v_measurement",
      "label": "j_v_measurement",
      "metadata": {
        "gaia": {
          "provenance": {
            "cited_refs": [
              "Burschka2013"
            ]
          }
        }
      },
      "module": "s2_methods",
      "parameters": [],
      "title": "J-V characterization method",
      "type": "setting"
    },
    {
      "content": "IPCE spectra are recorded as functions of wavelength under constant white light bias (approximately 5 mW/cm^2) from an array of white LEDs. The excitation beam from a 300 W xenon lamp is focused through a Gemini-180 double monochromator and chopped at approximately 2 Hz, detected with an SR830 DSP Lock-In Amplifier [@Burschka2013].",
      "content_hash": "5eb533c4bf853f836f6241c7899812f392f3014f4d7bdc5e0549dbfeeb31721d",
      "declaration_index": 7,
      "exported": true,
      "id": "github:pvsk2013::ipce_measurement",
      "label": "ipce_measurement",
      "metadata": {
        "gaia": {
          "provenance": {
            "cited_refs": [
              "Burschka2013"
            ]
          }
        }
      },
      "module": "s2_methods",
      "parameters": [],
      "title": "IPCE measurement method",
      "type": "setting"
    },
    {
      "content": "For long-term stability tests, devices are sealed in argon using a 50-mm-thick hot-melting polymer and microscope coverslip. Devices are subjected to constant light soaking at approximately 100 mW/cm^2 using white LED array (Philips LXM3-PW51 4000K), maintained at maximum power point, at approximately 45 C. J-V measurements at different light intensities are recorded automatically every 2 h [@Burschka2013].",
      "content_hash": "9e87cdf59b469c3fda76a5f4c1fc5f0337e9efad7318779a2916731cdf80e50d",
      "declaration_index": 8,
      "exported": true,
      "id": "github:pvsk2013::stability_testing",
      "label": "stability_testing",
      "metadata": {
        "gaia": {
          "provenance": {
            "cited_refs": [
              "Burschka2013"
            ]
          }
        }
      },
      "module": "s2_methods",
      "parameters": [],
      "title": "Long-term stability test protocol",
      "type": "setting"
    },
    {
      "content": "Optical absorption measurements are carried out using a Varian Cary 5 spectrophotometer. Photoluminescence is measured on a Horiba Jobin Yvon Fluorolog spectrofluorometer. Samples are placed vertically in a 10 mm path length cuvette [@Burschka2013].",
      "content_hash": "488a77016846a2f0bd4f4ac07cf1537f634634b50c966987df97a513b387fba4",
      "declaration_index": 9,
      "exported": true,
      "id": "github:pvsk2013::optical_spectroscopy",
      "label": "optical_spectroscopy",
      "metadata": {
        "gaia": {
          "provenance": {
            "cited_refs": [
              "Burschka2013"
            ]
          }
        }
      },
      "module": "s2_methods",
      "parameters": [],
      "title": "Optical spectroscopy methods",
      "type": "setting"
    },
    {
      "content": "X-ray powder diagrams are recorded on an X'Pert MPD PRO (PANalytical) with Cu anode (lambda = 1.54060 A), graphite (002) monochromator, and RTMS X'Celerator detector in BRAGG-BRENTANO geometry. Step size is 0.008 deg with acquisition time up to 7.5 min/deg [@Burschka2013].",
      "content_hash": "20fd634e305aacefdb4550b58ccaa7c633be6a48c3f9ab2b20f2e6fae17f6389",
      "declaration_index": 10,
      "exported": true,
      "id": "github:pvsk2013::xrd_measurement",
      "label": "xrd_measurement",
      "metadata": {
        "gaia": {
          "provenance": {
            "cited_refs": [
              "Burschka2013"
            ]
          }
        }
      },
      "module": "s2_methods",
      "parameters": [],
      "title": "XRD measurement parameters",
      "type": "setting"
    },
    {
      "content": "PbI2 infiltration into mesoporous TiO2 films is complete: cross-sectional SEM shows no PbI2 crystals protruding from the surface of the mesoporous anatase layer, indicating the PbI2 is entirely contained within the nanopores of the TiO2 film [@Burschka2013].",
      "content_hash": "10738fd90f43560f9023082c3cf21ad82fdd03ca794ba6ef14b96051430d4693",
      "declaration_index": 0,
      "exported": true,
      "id": "github:pvsk2013::pbi2_complete_infiltration",
      "label": "pbi2_complete_infiltration",
      "metadata": {
        "caption": "Figure 1a | Cross-sectional SEM of mesoporous TiO2 film infiltrated with PbI2",
        "figure": "artifacts/images/69b073fcc4e62cd49d023e1cb9ef2463693d4e96daa89a53adbd820ba36d0736.jpg",
        "gaia": {
          "provenance": {
            "cited_refs": [
              "Burschka2013"
            ]
          }
        },
        "prior": 0.9,
        "prior_justification": "Direct SEM observation showing complete PbI2 infiltration into TiO2 nanopores."
      },
      "module": "s3_results",
      "parameters": [],
      "title": "PbI2 completely contained within TiO2 nanopores",
      "type": "claim"
    },
    {
      "content": "When confined within mesoporous TiO2 scaffold, PbI2 crystal size is limited to approximately 22 nm by the pore size of the host [@Burschka2013].",
      "content_hash": "86735a860475e345f8ec78b26060261b20e8bc2b8ba51351d936aeb73fec494d",
      "declaration_index": 1,
      "exported": true,
      "id": "github:pvsk2013::pbi2_crystal_size",
      "label": "pbi2_crystal_size",
      "metadata": {
        "gaia": {
          "provenance": {
            "cited_refs": [
              "Burschka2013"
            ]
          }
        },
        "prior": 0.88,
        "prior_justification": "Crystal size (~22 nm) measured from pore size constraint."
      },
      "module": "s3_results",
      "parameters": [],
      "title": "PbI2 crystal size limited to ~22 nm in nanopores",
      "type": "claim"
    },
    {
      "content": "Dipping the TiO2/PbI2 composite film into CH3NH3I solution (10 mg/ml in 2-propanol) immediately changes its color from yellow to dark brown, indicating formation of CH3NH3PbI3 perovskite [@Burschka2013].",
      "content_hash": "b8314d7c75a43f83c221b208a18abf29251c6a74fc3c5c5df9915039678e15c7",
      "declaration_index": 2,
      "exported": true,
      "id": "github:pvsk2013::color_change_observed",
      "label": "color_change_observed",
      "metadata": {
        "gaia": {
          "provenance": {
            "cited_refs": [
              "Burschka2013"
            ]
          }
        }
      },
      "module": "s3_results",
      "parameters": [],
      "title": "Color change indicates rapid perovskite formation",
      "type": "claim"
    },
    {
      "content": "The increase in perovskite absorption at 550 nm during conversion is practically complete within a few seconds of exposing the PbI2-loaded TiO2 film to the CH3NH3I solution. A small additional increase occurring on a timescale of 100 s contributes only a few percent to the total signal and is attributed to morphological changes producing enhanced light scattering [@Burschka2013].",
      "content_hash": "09e61f80b3d081c95f4875861856b790d8187039b4321d41e62a11e4180f5315",
      "declaration_index": 3,
      "exported": true,
      "id": "github:pvsk2013::absorption_increase",
      "label": "absorption_increase",
      "metadata": {
        "caption": "Figure 1b | Change in absorbance at 550 nm during transformation",
        "figure": "artifacts/images/812927a881b7f784576ec010bd66cabe025fc61278ac82f69354e608ee33a5d9.jpg",
        "gaia": {
          "provenance": {
            "cited_refs": [
              "Burschka2013"
            ]
          }
        }
      },
      "module": "s3_results",
      "parameters": [],
      "title": "Perovskite absorption increase complete within seconds",
      "type": "claim"
    },
    {
      "content": "The conversion is accompanied by quenching of PbI2 emission at 425 nm, confirming PbI2 consumption during the reaction with CH3NH3I [@Burschka2013].",
      "content_hash": "7cc7181e3a8cc2933e052b05448e7e6b76459e3c4f21eb027414bbad329c6eb4",
      "declaration_index": 4,
      "exported": true,
      "id": "github:pvsk2013::pl_quenching_pbi2",
      "label": "pl_quenching_pbi2",
      "metadata": {
        "caption": "Figure 1c | Change in PL intensity at 520 nm during transformation (PbI2 quenching)",
        "figure": "artifacts/images/4d3ba16bb81cb82a3f6f57fd90fcff571011f8e0ddef30b26c97e0a2a3260375.jpg",
        "gaia": {
          "provenance": {
            "cited_refs": [
              "Burschka2013"
            ]
          }
        }
      },
      "module": "s3_results",
      "parameters": [],
      "title": "PbI2 photoluminescence quenched during conversion",
      "type": "claim"
    },
    {
      "content": "The perovskite luminescence at 775 nm increases concomitantly with conversion, passing through a maximum before decreasing to a stationary value due to self-absorption by the perovskite formed during the reaction [@Burschka2013].",
      "content_hash": "4f34b19088c86028670c0b5b2daadf639bd632b803a668834dc0f5ca60b5afd3",
      "declaration_index": 5,
      "exported": true,
      "id": "github:pvsk2013::perovskite_pl_increase",
      "label": "perovskite_pl_increase",
      "metadata": {
        "caption": "Figure 1d | Change in PL intensity at 775 nm during transformation",
        "figure": "artifacts/images/6f8732eee03b71858adb70c12950c115a1b1a3be8f2833a752724acc6e98ec34.jpg",
        "gaia": {
          "provenance": {
            "cited_refs": [
              "Burschka2013"
            ]
          }
        }
      },
      "module": "s3_results",
      "parameters": [],
      "title": "Perovskite emission at 775 nm increases then decreases",
      "type": "claim"
    },
    {
      "content": "PbI2 loaded on mesoporous TiO2 shows three additional diffraction peaks (not present for flat glass) that suggest the anatase scaffold induces a different orientation for PbI2 crystal growth, with peaks attributed to the (110) and (111) lattice planes of the 2H polytype and a third peak assigned to a different PbI2 variant [@Burschka2013].",
      "content_hash": "0384faab56f981b17d67e14ea761db3b3d98679c2dee331fb4c1e89ceec80b8a",
      "declaration_index": 6,
      "exported": true,
      "id": "github:pvsk2013::pbi2_tio2_orientation",
      "label": "pbi2_tio2_orientation",
      "metadata": {
        "caption": "Figure 1e | XRD spectra showing PbI2 orientation differences",
        "figure": "artifacts/images/24e66302fb6f429bfb526cadc0e18b7d9f0e5f77befc950e9aea73d31d5700b7.jpg",
        "gaia": {
          "provenance": {
            "cited_refs": [
              "Burschka2013"
            ]
          }
        }
      },
      "module": "s3_results",
      "parameters": [],
      "title": "Mesoporous TiO2 induces different PbI2 crystal orientation",
      "type": "claim"
    },
    {
      "content": "XRD shows new diffraction peaks after CH3NH3I reaction that are in good agreement with literature data on the tetragonal phase of CH3NH3PbI3 perovskite, confirming complete conversion within the mesoporous TiO2 scaffold [@Burschka2013].",
      "content_hash": "b424020aa8525a01649de41aa008d7dda294641c84eb33882251c305389cb08e",
      "declaration_index": 7,
      "exported": true,
      "id": "github:pvsk2013::perovskite_xrd_confirmed",
      "label": "perovskite_xrd_confirmed",
      "metadata": {
        "gaia": {
          "provenance": {
            "cited_refs": [
              "Burschka2013"
            ]
          }
        },
        "prior": 0.9,
        "prior_justification": "Direct XRD measurement showing tetragonal perovskite peaks after conversion."
      },
      "module": "s3_results",
      "parameters": [],
      "title": "Tetragonal perovskite XRD peaks observed after conversion",
      "type": "claim"
    },
    {
      "content": "On flat glass substrate, conversion of PbI2 to perovskite is incomplete; a large amount of unreacted PbI2 remains even after a dipping time of 45 min, with CH3NH3I insertion hardly proceeding beyond the surface of thin PbI2 films [@Burschka2013].",
      "content_hash": "69d40193f6659cee65608243deeab8ce7ca9eb8dbb3eaf1cb2b0c375d6deb720",
      "declaration_index": 8,
      "exported": true,
      "id": "github:pvsk2013::flat_substrate_incomplete_conversion",
      "label": "flat_substrate_incomplete_conversion",
      "metadata": {
        "gaia": {
          "provenance": {
            "cited_refs": [
              "Burschka2013"
            ]
          }
        },
        "prior": 0.85,
        "prior_justification": "Direct XRD observation of unreacted PbI2 after 45 min on flat glass."
      },
      "module": "s3_results",
      "parameters": [],
      "title": "Flat substrate shows incomplete perovskite conversion",
      "type": "claim"
    },
    {
      "content": "Confining PbI2 crystals to approximately 22 nm within mesoporous TiO2 drastically enhances their rate of conversion to perovskite, completing within a few seconds of contact with methylammonium iodide solution. In contrast, flat surface deposition produces larger 50-200 nm crystallites resulting in incomplete conversion [@Burschka2013].",
      "content_hash": "a6d3d24bb9ff4ae15339d74631335fdd67fe546fe69fa16fddfbdc8ef1aeaf0d",
      "declaration_index": 9,
      "exported": true,
      "id": "github:pvsk2013::conversion_rate_enhancement",
      "label": "conversion_rate_enhancement",
      "metadata": {
        "gaia": {
          "provenance": {
            "cited_refs": [
              "Burschka2013"
            ],
            "referenced_claims": [
              "flat_substrate_incomplete_conversion",
              "perovskite_xrd_confirmed"
            ]
          }
        }
      },
      "module": "s3_results",
      "parameters": [],
      "title": "Nanoscopic confinement dramatically accelerates conversion",
      "type": "claim"
    },
    {
      "content": "The mesoporous TiO2 scaffold forces the perovskite to adopt a confined nanomorphology dictated by the pore structure [@Burschka2013].",
      "content_hash": "77ae9d03c3abd13eafb9d096eddca5608a49a8dc9d64d5053cbcec941f1abf12",
      "declaration_index": 10,
      "exported": true,
      "id": "github:pvsk2013::nanomorphology_enforced",
      "label": "nanomorphology_enforced",
      "metadata": {
        "gaia": {
          "provenance": {
            "cited_refs": [
              "Burschka2013"
            ]
          }
        }
      },
      "module": "s3_results",
      "parameters": [],
      "title": "Mesoporous scaffold enforces perovskite nanomorphology",
      "type": "claim"
    },
    {
      "content": "A typical photovoltaic device measured at 95.6 mW/cm^2 shows: short-circuit photocurrent Jsc = 17.1 mA/cm^2, open-circuit voltage Voc = 992 mV, fill factor = 0.73, yielding a power conversion efficiency (PCE) of 12.9% [@Burschka2013].",
      "content_hash": "367622270d404aad6c87d911f3607ec80c81cdfc14df95d20a1e126c39a00d78",
      "declaration_index": 11,
      "exported": true,
      "id": "github:pvsk2013::typical_device_performance",
      "label": "typical_device_performance",
      "metadata": {
        "caption": "Figure 3a | J-V curves for typical photovoltaic device",
        "figure": "artifacts/images/304cf01e9bc888f63eb7dbfd5375abdd63bf2a6095ed6db5c2eb0982abea2473.jpg",
        "gaia": {
          "provenance": {
            "cited_refs": [
              "Burschka2013"
            ]
          }
        }
      },
      "module": "s3_results",
      "parameters": [],
      "title": "Typical device performance: 12.9% PCE",
      "type": "claim"
    },
    {
      "content": "Statistical data from a batch of ten photovoltaic devices shows an average PCE of 12.0% with a standard deviation of 0.5%, demonstrating high reproducibility [@Burschka2013].",
      "content_hash": "ce2787afd333a3102bc75decba1fe4ff0f2cb9ab8653e11fdc118d800a477a18",
      "declaration_index": 12,
      "exported": true,
      "id": "github:pvsk2013::device_batch_statistics",
      "label": "device_batch_statistics",
      "metadata": {
        "gaia": {
          "provenance": {
            "cited_refs": [
              "Burschka2013"
            ]
          }
        },
        "prior": 0.9,
        "prior_justification": "Direct experimental measurement from 10 devices: average PCE 12.0% +/- 0.5%."
      },
      "module": "s3_results",
      "parameters": [],
      "title": "Batch average PCE: 12.0% +/- 0.5%",
      "type": "claim"
    },
    {
      "content": "Photovoltaic performance at different light intensities:\n\n| Intensity (mW/cm^2) | Jsc (mA/cm^2) | Voc (mV) | Fill factor | PCE (%) |\n|---------------------|---------------|----------|-------------|----------|\n| 9.3 | 1.7 | 901 | 0.77 | 12.6 |\n| 49.8 | 8.9 | 973 | 0.75 | 13.0 |\n| 95.6 | 17.1 | 992 | 0.73 | 12.9 |",
      "content_hash": "912af643eeb1b8c3215efa273bfbc1cda8ad44b1e0500034be329182cb9caef8",
      "declaration_index": 13,
      "exported": true,
      "id": "github:pvsk2013::performance_table",
      "label": "performance_table",
      "module": "s3_results",
      "parameters": [],
      "title": "Performance at different light intensities",
      "type": "claim"
    },
    {
      "content": "IPCE shows photocurrent generation starting at 800 nm, consistent with the bandgap of CH3NH3PbI3 [@Burschka2013].",
      "content_hash": "bf152727378f5ea21561b78b7380682194922a4c410efcfb2664e48f6507741f",
      "declaration_index": 14,
      "exported": true,
      "id": "github:pvsk2013::ipce_onset",
      "label": "ipce_onset",
      "metadata": {
        "gaia": {
          "provenance": {
            "cited_refs": [
              "Burschka2013"
            ]
          }
        }
      },
      "module": "s3_results",
      "parameters": [],
      "title": "IPCE onset at 800 nm matches perovskite bandgap",
      "type": "claim"
    },
    {
      "content": "IPCE reaches peak values of over 90% in the short-wavelength region of the visible spectrum [@Burschka2013].",
      "content_hash": "e054689b96d3cbb91fe4b0b8eb32c09362232f07ea08f8da90ace73d5b51cd8f",
      "declaration_index": 15,
      "exported": true,
      "id": "github:pvsk2013::ipce_peak_value",
      "label": "ipce_peak_value",
      "metadata": {
        "caption": "Figure 3b | IPCE spectrum",
        "figure": "artifacts/images/73e7d62dd1f08bd7af0963e8c61d91d3dcfa444e62e272a37a03fcc4c8960783.jpg",
        "gaia": {
          "provenance": {
            "cited_refs": [
              "Burschka2013"
            ]
          }
        },
        "prior": 0.9,
        "prior_justification": "Direct IPCE measurement showing peak values exceeding 90%."
      },
      "module": "s3_results",
      "parameters": [],
      "title": "IPCE peak exceeds 90% in short wavelengths",
      "type": "claim"
    },
    {
      "content": "Integrating the overlap of the IPCE spectrum with the AM1.5G solar photon flux yields a current density of 18.4 mA/cm^2, in excellent agreement with the measured photocurrent density extrapolated to 17.9 mA/cm^2 at standard AM1.5G intensity of 100 mW/cm^2. This confirms negligible mismatch between simulated sunlight and AM1.5G standard [@Burschka2013].",
      "content_hash": "17f6cb27e8cacdf612910bc3c698a6bde38ee34e59792dfd30f7cc1eb94a4e44",
      "declaration_index": 16,
      "exported": true,
      "id": "github:pvsk2013::integrated_current_match",
      "label": "integrated_current_match",
      "metadata": {
        "gaia": {
          "provenance": {
            "cited_refs": [
              "Burschka2013"
            ],
            "referenced_claims": [
              "apce_exceeds_90_percent",
              "ipce_peak_value"
            ]
          }
        }
      },
      "module": "s3_results",
      "parameters": [],
      "title": "Integrated IPCE current matches measured Jsc",
      "type": "claim"
    },
    {
      "content": "The low IPCE values in the 600-800 nm range result from the smaller absorption of the perovskite in this spectral region, as shown by the light-harvesting efficiency (LHE) spectrum [@Burschka2013].",
      "content_hash": "891137ad8faf93a3ad95de9fa7bfd142ecb75456050276da78eb165344212d89",
      "declaration_index": 17,
      "exported": true,
      "id": "github:pvsk2013::lhe_data",
      "label": "lhe_data",
      "metadata": {
        "caption": "Figure 3c | LHE spectrum",
        "figure": "artifacts/images/1ee928c00973afd1bc0ebf8da9c2181388d15dfd517d9d7ef13717ea14e7a97f.jpg",
        "gaia": {
          "provenance": {
            "cited_refs": [
              "Burschka2013"
            ]
          }
        }
      },
      "module": "s3_results",
      "parameters": [],
      "title": "Low IPCE in 600-800 nm due to reduced light harvesting",
      "type": "claim"
    },
    {
      "content": "The absorbed-photon-to-current conversion efficiency (APCE) derived from IPCE and LHE is greater than 90% over the whole visible region (without correction for reflective losses), indicating near-unity quantum yield for charge carrier generation and collection [@Burschka2013].",
      "content_hash": "3e626660fd71258ba30e4ed4ca5cfb8243cf40987297cba53976086f6f086841",
      "declaration_index": 18,
      "exported": true,
      "id": "github:pvsk2013::apce_exceeds_90_percent",
      "label": "apce_exceeds_90_percent",
      "metadata": {
        "caption": "Figure 3d | APCE spectrum",
        "figure": "artifacts/images/d9ddb917d9b8fdbaebbeedf48fcaab5c06d3ca74a788681f8be91d4562b9c26a.jpg",
        "gaia": {
          "provenance": {
            "cited_refs": [
              "Burschka2013"
            ]
          }
        },
        "prior": 0.9,
        "prior_justification": "Direct measurement showing APCE >90% across visible range without correction for reflective losses."
      },
      "module": "s3_results",
      "parameters": [],
      "title": "APCE exceeds 90% indicating near-unity quantum yield",
      "type": "claim"
    },
    {
      "content": "The best-performing cell (fabricated with modified conditions) shows: Jsc = 20.0 mA/cm^2, Voc = 993 mV, fill factor = 0.73, yielding a PCE of 15.0% measured at 96.4 mW/cm^2. Several cells achieved PCEs between 14% and 15% [@Burschka2013].",
      "content_hash": "dc6a846dbe5cb16b1d990eece3b7a5654710bac86a9e92c326c6007b6c4eb001",
      "declaration_index": 19,
      "exported": true,
      "id": "github:pvsk2013::best_device_performance",
      "label": "best_device_performance",
      "metadata": {
        "caption": "Figure 3e | J-V curves for best-performing cell",
        "figure": "artifacts/images/5e89a0ec78a1236458ca9f46731194a29585111f8b637b16a187c490746b0482.jpg",
        "gaia": {
          "provenance": {
            "cited_refs": [
              "Burschka2013"
            ],
            "referenced_claims": [
              "best_device_improvement_attributed",
              "best_device_performance"
            ]
          }
        }
      },
      "module": "s3_results",
      "parameters": [],
      "title": "Best device: 15.0% PCE",
      "type": "claim"
    },
    {
      "content": "One of the best-performing devices was sent to an accredited photovoltaic calibration laboratory for certification, confirming a power conversion efficiency of 14.14% under standard AM1.5G reporting conditions [@Burschka2013].",
      "content_hash": "f9ed71ff3db858428c0b13dc18dff4d958ee36f6ef77410d2044b1ef1b7880c3",
      "declaration_index": 20,
      "exported": true,
      "id": "github:pvsk2013::certified_efficiency",
      "label": "certified_efficiency",
      "metadata": {
        "gaia": {
          "provenance": {
            "cited_refs": [
              "Burschka2013"
            ]
          }
        }
      },
      "module": "s3_results",
      "parameters": [],
      "title": "Certified PCE: 14.14%",
      "type": "claim"
    },
    {
      "content": "The significantly higher photocurrent in top-performance devices is attributed to increased loading of the porous TiO2 film with perovskite pigment and increased light scattering from the pre-wetting step, improving the long-wavelength response of the cell [@Burschka2013].",
      "content_hash": "bdc2666c4f8ca48ec98eee612b708c3d21df94e8efb3955cd0e9460719e8a213",
      "declaration_index": 21,
      "exported": true,
      "id": "github:pvsk2013::best_device_improvement_attributed",
      "label": "best_device_improvement_attributed",
      "metadata": {
        "gaia": {
          "provenance": {
            "cited_refs": [
              "Burschka2013"
            ]
          }
        },
        "prior": 0.78,
        "prior_justification": "Attribution supported by pre-wetting modification and spectral response changes."
      },
      "module": "s3_results",
      "parameters": [],
      "title": "Higher photocurrent from increased loading and light scattering",
      "type": "claim"
    },
    {
      "content": "A sealed photovoltaic device maintained more than 80% of its initial PCE after 500 hours of continuous light soaking at approximately 100 mW/cm^2 and 45 C under argon atmosphere with maximum power point tracking [@Burschka2013].",
      "content_hash": "d0ff7dfadd5f5c37b5087a3eb8156e26e51ae64858bc4a3d02a83fb509dfcf6b",
      "declaration_index": 22,
      "exported": true,
      "id": "github:pvsk2013::stability_result",
      "label": "stability_result",
      "metadata": {
        "gaia": {
          "provenance": {
            "cited_refs": [
              "Burschka2013"
            ]
          }
        },
        "prior": 0.88,
        "prior_justification": "Direct 500-hour stability test: device retains >80% of initial PCE."
      },
      "module": "s3_results",
      "parameters": [],
      "title": "Device retains >80% PCE after 500 hours",
      "type": "claim"
    },
    {
      "content": "No change in short-circuit photocurrent is observed during the 500-hour stability test, indicating no photodegradation of the perovskite light harvester [@Burschka2013].",
      "content_hash": "82930b3843e236687e8d9a908327f5e76273d799ab9a6a8ca4a1247ea8c031dd",
      "declaration_index": 23,
      "exported": true,
      "id": "github:pvsk2013::no_photodegradation",
      "label": "no_photodegradation",
      "metadata": {
        "gaia": {
          "provenance": {
            "cited_refs": [
              "Burschka2013"
            ]
          }
        },
        "prior": 0.85,
        "prior_justification": "Direct observation of unchanged Jsc during stability test."
      },
      "module": "s3_results",
      "parameters": [],
      "title": "No photodegradation observed",
      "type": "claim"
    },
    {
      "content": "The decrease in PCE during stability testing is due only to decreases in open-circuit voltage and fill factor, with similar decay shapes suggesting a linked degradation mechanism attributed mainly to a decrease in shunt resistance [@Burschka2013].",
      "content_hash": "5e70b41cf7dd4dffa77fe44943e7d89abeefce0f1125b3abb6a73dcffaf91400",
      "declaration_index": 24,
      "exported": true,
      "id": "github:pvsk2013::pce_decrease_mechanism",
      "label": "pce_decrease_mechanism",
      "metadata": {
        "gaia": {
          "provenance": {
            "cited_refs": [
              "Burschka2013"
            ],
            "referenced_claims": [
              "no_photodegradation",
              "stability_result"
            ]
          }
        }
      },
      "module": "s3_results",
      "parameters": [],
      "title": "PCE decrease due to Voc and FF reduction from shunt resistance loss",
      "type": "claim"
    },
    {
      "content": "The confinement of PbI2 within the nanoporous TiO2 network greatly facilitates its conversion to the perovskite pigment, compared to flat substrate deposition [@Burschka2013].",
      "content_hash": "1342493f40e0ed0762e17ff31e648fbe3202cea1cd1fe09d5c714bd886a615ac",
      "declaration_index": 0,
      "exported": true,
      "id": "github:pvsk2013::conversion_facilitation",
      "label": "conversion_facilitation",
      "metadata": {
        "gaia": {
          "provenance": {
            "cited_refs": [
              "Burschka2013"
            ],
            "referenced_claims": [
              "layered_pbi2_structure",
              "reaction_kinetics_enhancement",
              "thermodynamic_driving_force"
            ]
          }
        }
      },
      "module": "s4_discussion",
      "parameters": [],
      "title": "Nanoporous confinement facilitates perovskite conversion",
      "type": "claim"
    },
    {
      "content": "The mesoporous scaffold forces the perovskite to adopt a confined nanomorphology [@Burschka2013].",
      "content_hash": "5e584e4693a4b2215b933aaf226f62bbfa693b25054f022caaf2e3c971291043",
      "declaration_index": 1,
      "exported": true,
      "id": "github:pvsk2013::nanomorphology_enforcement",
      "label": "nanomorphology_enforcement",
      "metadata": {
